Repository: Sparks-Ackolf-HOLAR-Autonomous-Labs/LeadstoSDL_Reach

# Provenance records predict which multi-scale conclusions a foundation-potential release can change in SiGeC semiconductors
Code, data and figure scripts for the paper "Provenance records predict which multi-scale conclusions a foundation-potential release can change in SiGeC semiconductors" (Modelling and Simulation in Materials Science and Engineering (IOP)). The manuscript itself is not part of this folder.

Licences: code (Python, shell and SLURM scripts) under the MIT License (`LICENSE`); data, result files, figures and text under CC BY 4.0 (`LICENSE-CC-BY-4.0.txt`). Archived third-party datasets keep their own terms and are cited in the paper: the Starrydata slice is CC BY 4.0 (Katsura et al., Sci. Technol. Adv. Mater.: Methods 5, 2506976 (2025), doi:10.1080/27660400.2025.2506976; cite it and the source paper of each curve used), and the Citrine release keeps its published terms.

Every path below is relative to this folder, and every script runs from it. The folder depends on no other folder or repository.

Analysis, figure and checker scripts run on any machine with the Python packages in `requirements.txt`.

## Campaign material

| path | what it holds |
|---|---|
| `p5_reach` | reach prediction, recompute designs, scripts, raw outputs (CPU, GPU, timing), analyses, result summaries and formal statistical tests |
| `nano_sigec/m1c` | original MACE-MP-0 carbon-site relaxations |
| `nano_sigec/si_zone` | original Si-depleted zone check |
| `p3_mace` | original MACE-MP-0 design-check MD and scores |
| `party4_mace` | original MACE-MP-0 rNEMD party |
| `party4_bte` | BTE solves (almaBTE) behind the carbon-free host conductivity |
| `party5_databases` | pinned Starrydata slice of sintered SiGe and the experimental compilation |
| `nano` | effective grain-size calibration on sintered samples |
| `phase_c/ledger_campaign.jsonl` | the campaign record (prediction at entry 130, registrations 133 and 146, decisions 135 to 149) |
| `pilot/src` | campaign-record library |

## Figures

One script draws every figure at its print size into `paper/figure_code/figures/` (PDF used by the paper, PNG for review). Run from this folder with a Python that has numpy, scipy and matplotlib:

# Party 5: curated-database evidence (derived/aggregated)

The fifth evidence party, executed 2026-09-27. Design rationale and entry rules: `../06_evidence_party_roadmap.md`.

## What is ingested

`ingest_citrine.py` ingests the Citrine experimental thermal-conductivity
dataset (matminer `citrine_thermal_conductivity`, 872 compounds), pinned to
the 2018-10 figshare release (file 13314470) by sha256. The cached release
file is committed next to the script so the ingestion is reproducible
offline and the pin is testable. In-scope rows (binary Si1-xGex, dilutely
doped Si-Ge below 2 at%, pure Si/Ge; Zintl and clathrate Si/Ge compounds
excluded): **17 datapoints**, including Si0.8Ge0.2 at 300-1000 K, the
P- and B-doped RTG-lineage alloys, one x=0.5 point, and pure Si at
298-1273 K. Pure-Si high-temperature rows are the only experimental
evidence in the campaign reaching the x0T3/x0T4 regimes, which is exactly
where the GPUMD endpoint campaign will land its simulation points.

## Entry rules, as implemented

| Rule (roadmap) | Implementation |
|---|---|
| party type `derived/aggregated` | `party_type` field on every row; party id `DB-CITRINE` |
| upstream identity per row | this release carries no per-row DOI, so upstream identity is (dataset id, release sha256, row index, raw formula), and the weaker-provenance caveat is recorded on the row (`per_row_doi: null`) |
| version pinned in the campaign record | sha256 verified on every run; mismatch is a hard failure with instructions to process it as an upstream revision event (P2's versioning story), never a silent re-ingest |
| dedup against the literature party | numeric proximity check (dx <= 0.02, dT <= 25 K, dkappa <= 5%); suspects stay in `party5_points.json` flagged `dedup_suspect` and are excluded from the hypergraph. First run caught exactly one: pure Si 150 W/mK at 298 K vs the literature party's 148 |
| independence weight from the upstream method | rows enter as `method: experiment`; the hypergraph groups them under the experiment method vertex, not under a database pseudo-method |

## Files

- `ingest_citrine.py` - the ingester (pin check, scope filter, dedup)
- `citrine_thermal_conductivity.json.gz` - the pinned release, cached
- `party5_points.json` - all in-scope rows with flags; the hypergraph
  builder (`../pilot/kg/extract_kg.py`) picks up unflagged rows

## Not ingested yet, deliberately

- **starrydata2**: multi-GB dumps, needs its own scoped extraction; same
  entry rules apply when it comes.
- **Materials Project**: carries no kappa; its role is P3's ternary
  stability screen (formation energies), which needs an MP API key.
- **AFLOW-AGL**: Debye-model kappa estimates; would enter as model-class
  evidence, not experimental. Low priority until a fit wants it.

File: party5_databases/party5_points.json
[
  {
    "x_ge": 0.2,
    "T_K": 400.0,
    "kappa_W_mK": 2.51953,
    "system": "bulk",
    "method": "experiment",
    "corpusId": "DB-CITRINE",
    "title": "Derived party: Citrine experimental thermal conductivity (matminer citrine_thermal_conductivity, figshare 13314470, 2018-10 release)",
    "snippet_hash": "row112_Si0.8Ge0.2",
    "query_file": "party5",
    "party_type": "derived/aggregated",
    "upstream": {
      "dataset": "citrine_thermal_conductivity",
      "figshare_file": 13314470,
      "sha256": "8490997195d6ec912705a5b2322726e53a72c26143a7e63fe0f962ccc6232b2c",
      "row_index": 112,
      "formula": "Si0.8Ge0.2",
      "per_row_doi": null
    },
    "dopants": [],
    "dopant_frac": 0.0,
    "T_assumed_room": false,
    "dedup_suspect": false
  },
  {
    "x_ge": 0.2,
    "T_K": 700.0,
    "kappa_W_mK": 3.7233699999999996,
    "system": "bulk",
    "method": "experiment",
    "corpusId": "DB-CITRINE",
    "title": "Derived party: Citrine experimental thermal conductivity (matminer citrine_thermal_conductivity, figshare 13314470, 2018-10 release)",
    "snippet_hash": "row115_Si0.7956Ge0.1989P0.0055",
    "query_file": "party5",
    "party_type": "derived/aggregated",
    "upstream": {
      "dataset": "citrine_thermal_conductivity",
      "figshare_file": 13314470,
      "sha256": "8490997195d6ec912705a5b2322726e53a72c26143a7e63fe0f962ccc6232b2c",
      "row_index": 115,
      "formula": "Si0.7956Ge0.1989P0.0055",
      "per_row_doi": null
    },
    "dopants": [
      "P"
    ],
    "dopant_frac": 0.0055,
    "T_assumed_room": false,
    "dedup_suspect": false
  },
  {
    "x_ge": 0.2,
    "T_K": 1000.0,
    "kappa_W_mK": 2.5546900000000003,
    "system": "bulk",
    "method": "experiment",
    "corpusId": "DB-CITRINE",
    "title": "Derived party: Citrine experimental thermal conductivity (matminer citrine_thermal_conductivity, figshare 13314470, 2018-10 release)",
    "snippet_hash": "row227_Si0.8Ge0.2",
    "query_file": "party5",
    "party_type": "derived/aggregated",
    "upstream": {
      "dataset": "citrine_thermal_conductivity",
      "figshare_file": 13314470,
      "sha256": "8490997195d6ec912705a5b2322726e53a72c26143a7e63fe0f962ccc6232b2c",
      "row_index": 227,
      "formula": "Si0.8Ge0.2",
      "per_row_doi": null
    },
    "dopants": [],
    "dopant_frac": 0.0,
    "T_assumed_room": false,
    "dedup_suspect": false
  },
  {
    "x_ge": 0.2,
    "T_K": 400.0,
    "kappa_W_mK": 4.14497,
    "system": "bulk",
    "method": "experiment",
    "corpusId": "DB-CITRINE",
    "title": "Derived party: Citrine experimental thermal conductivity (matminer citrine_thermal_conductivity, figshare 13314470, 2018-10 release)",
    "snippet_hash": "row383_Si0.79936Ge0.19984B0.0008",
    "query_file": "party5",
    "party_type": "derived/aggregated",
    "upstream": {
      "dataset": "citrine_thermal_conductivity",
      "figshare_file": 13314470,
      "sha256": "8490997195d6ec912705a5b2322726e53a72c26143a7e63fe0f962ccc6232b2c",
      "row_index": 383,
      "formula": "Si0.79936Ge0.19984B0.0008",
      "per_row_doi": null
    },
    "dopants": [
      "B"
    ],
    "dopant_frac": 0.0008,
    "T_assumed_room": false,
    "dedup_suspect": false
  },
  {
    "x_ge": 0.2,
    "T_K": 700.0,
    "kappa_W_mK": 2.56641,
    "system": "bulk",
    "method": "experiment",
    "corpusId": "DB-CITRINE",
    "title": "Derived party: Citrine experimental thermal conductivity (matminer citrine_thermal_conductivity, figshare 13314470, 2018-10 release)",
    "snippet_hash": "row408_Si0.8Ge0.2",
    "query_file": "party5",
    "party_type": "derived/aggregated",
    "upstream": {
      "dataset": "citrine_thermal_conductivity",
      "figshare_file": 13314470,
      "sha256": "8490997195d6ec912705a5b2322726e53a72c26143a7e63fe0f962ccc6232b2c",
      "row_index": 408,
      "formula": "Si0.8Ge0.2",
      "per_row_doi": null
    },
    "dopants": [],
    "dopant_frac": 0.0,
    "T_assumed_room": false,
    "dedup_suspect": false
  },
  {
    "x_ge": 0.2,
    "T_K": 1000.0,
    "kappa_W_mK": 3.6656800000000005,
    "system": "bulk",
    "method": "experiment",
    "corpusId": "DB-CITRINE",
    "title": "Derived party: Citrine experimental thermal conductivity (matminer citrine_thermal_conductivity, figshare 13314470, 2018-10 release)",
    "snippet_hash": "row473_Si0.7956Ge0.1989P0.0055",
    "query_file": "party5",
    "party_type": "derived/aggregated",
    "upstream": {
      "dataset": "citrine_thermal_conductivity",
      "figshare_file": 13314470,
      "sha256": "8490997195d6ec912705a5b2322726e53a72c26143a7e63fe0f962ccc6232b2c",
      "row_index": 473,
      "formula": "Si0.7956Ge0.1989P0.0055",
      "per_row_doi": null
    },
    "dopants": [
      "P"
    ],
    "dopant_frac": 0.0055,
    "T_assumed_room": false,
    "dedup_suspect": false
  },
  {
    "x_ge": 0.2,
    "T_K": 400.0,
    "kappa_W_mK": 4.22929,
    "system": "bulk",
    "method": "experiment",
    "corpusId": "DB-CITRINE",
    "title": "Derived party: Citrine experimental thermal conductivity (matminer citrine_thermal_conductivity, figshare 13314470, 2018-10 release)",
    "snippet_hash": "row537_Si0.7956Ge0.1989P0.0055",
    "query_file": "party5",
    "party_type": "derived/aggregated",
    "upstream": {
      "dataset": "citrine_thermal_conductivity",
      "figshare_file": 13314470,
      "sha256": "8490997195d6ec912705a5b2322726e53a72c26143a7e63fe0f962ccc6232b2c",
      "row_index": 537,
      "formula": "Si0.7956Ge0.1989P0.0055",
      "per_row_doi": null
    },
    "dopants": [
      "P"
    ],
    "dopant_frac": 0.0055,
    "T_assumed_room": false,
    "dedup_suspect": false
  },
  {
    "x_ge": 0.2,
    "T_K": 700.0,
    "kappa_W_mK": 3.8165699999999996,
    "system": "bulk",
    "method": "experiment",
    "corpusId": "DB-CITRINE",
    "title": "Derived party: Citrine experimental thermal conductivity (matminer citrine_thermal_conductivity, figshare 13314470, 2018-10 release)",
    "snippet_hash": "row564_Si0.79936Ge0.19984B0.0008",
    "query_file": "party5",
    "party_type": "derived/aggregated",
    "upstream": {
      "dataset": "citrine_thermal_conductivity",
      "figshare_file": 13314470,
      "sha256": "8490997195d6ec912705a5b2322726e53a72c26143a7e63fe0f962ccc6232b2c",
      "row_index": 564,
      "formula": "Si0.79936Ge0.19984B0.0008",
      "per_row_doi": null
    },
    "dopants": [
      "B"
    ],
    "dopant_frac": 0.0008,
    "T_assumed_room": false,
    "dedup_suspect": false
  },
  {
    "x_ge": 0.2,
    "T_K": 1000.0,
    "kappa_W_mK": 3.59911,
    "system": "bulk",
    "method": "experiment",
    "corpusId": "DB-CITRINE",
    "title": "Derived party: Citrine experimental thermal conductivity (matminer citrine_thermal_conductivity, figshare 13314470, 2018-10 release)",
    "snippet_hash": "row687_Si0.79936Ge0.19984B0.0008",
    "query_file": "party5",
    "party_type": "derived/aggregated",
    "upstream": {
      "dataset": "citrine_thermal_conductivity",
      "figshare_file": 13314470,
      "sha256": "8490997195d6ec912705a5b2322726e53a72c26143a7e63fe0f962ccc6232b2c",
      "row_index": 687,
      "formula": "Si0.79936Ge0.19984B0.0008",
      "per_row_doi": null
    },
    "dopants": [
      "B"
    ],
    "dopant_frac": 0.0008,
    "T_assumed_room": false,
    "dedup_suspect": false
  },
  {
    "x_ge": 0.2,
    "T_K": 300.0,
    "kappa_W_mK": 2.44922,
    "system": "bulk",
    "method": "experiment",
    "corpusId": "DB-CITRINE",
    "title": "Derived party: Citrine experimental thermal conductivity (matminer citrine_thermal_conductivity, figshare 13314470, 2018-10 release)",
    "snippet_hash": "row714_Si0.8Ge0.2",
    "query_file": "party5",
    "party_type": "derived/aggregated",
    "upstream": {
      "dataset": "citrine_thermal_conductivity",
      "figshare_file": 13314470,
      "sha256": "8490997195d6ec912705a5b2322726e53a72c26143a7e63fe0f962ccc6232b2c",
      "row_index": 714,
      "formula": "Si0.8Ge0.2",
      "per_row_doi": null
    },
    "dopants": [],
    "dopant_frac": 0.0,
    "T_assumed_room": false,
    "dedup_suspect": false
  },
  {
    "x_ge": 0.2,
    "T_K": 300.0,
    "kappa_W_mK": 4.139469999999999,
    "system": "bulk",
    "method": "experiment",
    "corpusId": "DB-CITRINE",
    "title": "Derived party: Citrine experimental thermal conductivity (matminer citrine_thermal_conductivity, figshare 13314470, 2018-10 release)",
    "snippet_hash": "row727_Si0.7956Ge0.1989P0.0055",
    "query_file": "party5",
    "party_type": "derived/aggregated",
    "upstream": {
      "dataset": "citrine_thermal_conductivity",
      "figshare_file": 13314470,
      "sha256": "8490997195d6ec912705a5b2322726e53a72c26143a7e63fe0f962ccc6232b2c",
      "row_index": 727,
      "formula": "Si0.7956Ge0.1989P0.0055",
      "per_row_doi": null
    },
    "dopants": [
      "P"
    ],
    "dopant_frac": 0.0055,
    "T_assumed_room": false,
    "dedup_suspect": false
  },
  {
    "x_ge": 0.2,
    "T_K": 300.0,
    "kappa_W_mK": 4.33976,
    "system": "bulk",
    "method": "experiment",
    "corpusId": "DB-CITRINE",
    "title": "Derived party: Citrine experimental thermal conductivity (matminer citrine_thermal_conductivity, figshare 13314470, 2018-10 release)",
    "snippet_hash": "row744_Si0.79936Ge0.19984B0.0008",
    "query_file": "party5",
    "party_type": "derived/aggregated",
    "upstream": {
      "dataset": "citrine_thermal_conductivity",
      "figshare_file": 13314470,
      "sha256": "8490997195d6ec912705a5b2322726e53a72c26143a7e63fe0f962ccc6232b2c",
      "row_index": 744,
      "formula": "Si0.79936Ge0.19984B0.0008",
      "per_row_doi": null
    },
    "dopants": [
      "B"
    ],
    "dopant_frac": 0.0008,
    "T_assumed_room": false,
    "dedup_suspect": false
  },
  {
    "x_ge": 0.5,
    "T_K": 300.0,
    "kappa_W_mK": 7.1,
    "system": "bulk",
    "method": "experiment",
    "corpusId": "DB-CITRINE",
    "title": "Derived party: Citrine experimental thermal conductivity (matminer citrine_thermal_conductivity, figshare 13314470, 2018-10 release)",
    "snippet_hash": "row748_SiGe",
    "query_file": "party5",
    "party_type": "derived/aggregated",
    "upstream": {
      "dataset": "citrine_thermal_conductivity",
      "figshare_file": 13314470,
      "sha256": "8490997195d6ec912705a5b2322726e53a72c26143a7e63fe0f962ccc6232b2c",
      "row_index": 748,
      "formula": "SiGe",
      "per_row_doi": null
    },
    "dopants": [],
    "dopant_frac": 0.0,
    "T_assumed_room": true,
    "dedup_suspect": false
  },
  {
    "x_ge": 0.0,
    "T_K": 298.0,
    "kappa_W_mK": 150.0,
    "system": "bulk",
    "method": "experiment",
    "corpusId": "DB-CITRINE",
    "title": "Derived party: Citrine experimental thermal conductivity (matminer citrine_thermal_conductivity, figshare 13314470, 2018-10 release)",
    "snippet_hash": "row791_Si",
    "query_file": "party5",
    "party_type": "derived/aggregated",
    "upstream": {
      "dataset": "citrine_thermal_conductivity",
      "figshare_file": 13314470,
      "sha256": "8490997195d6ec912705a5b2322726e53a72c26143a7e63fe0f962ccc6232b2c",
      "row_index": 791,
      "formula": "Si",
      "per_row_doi": null
    },
    "dopants": [],
    "dopant_frac": 0.0,
    "T_assumed_room": false,
    "dedup_suspect": true
  },
  {
    "x_ge": 0.0,
    "T_K": 373.0,
    "kappa_W_mK": 110.0,
    "system": "bulk",
    "method": "experiment",
    "corpusId": "DB-CITRINE",
    "title": "Derived party: Citrine experimental thermal conductivity (matminer citrine_thermal_conductivity, figshare 13314470, 2018-10 release)",
    "snippet_hash": "row817_Si",
    "query_file": "party5",
    "party_type": "derived/aggregated",
    "upstream": {
      "dataset": "citrine_thermal_conductivity",
      "figshare_file": 13314470,
      "sha256": "8490997195d6ec912705a5b2322726e53a72c26143a7e63fe0f962ccc6232b2c",
      "row_index": 817,
      "formula": "Si",
      "per_row_doi": null
    },
    "dopants": [],
    "dopant_frac": 0.0,
    "T_assumed_room": false,
    "dedup_suspect": false
  },
  {
    "x_ge": 0.0,
    "T_K": 773.0,
    "kappa_W_mK": 45.0,
    "system": "bulk",
    "method": "experiment",
    "corpusId": "DB-CITRINE",
    "title": "Derived party: Citrine experimental thermal conductivity (matminer citrine_thermal_conductivity, figshare 13314470, 2018-10 release)",
    "snippet_hash": "row840_Si",
    "query_file": "party5",
    "party_type": "derived/aggregated",
    "upstream": {
      "dataset": "citrine_thermal_conductivity",
      "figshare_file": 13314470,
      "sha256": "8490997195d6ec912705a5b2322726e53a72c26143a7e63fe0f962ccc6232b2c",
      "row_index": 840,
      "formula": "Si",
      "per_row_doi": null
    },
    "dopants": [],
    "dopant_frac": 0.0,
    "T_assumed_room": false,
    "dedup_suspect": false
  },
  {
    "x_ge": 0.0,
    "T_K": 1273.0,
    "kappa_W_mK": 26.0,
    "system": "bulk",
    "method": "experiment",
    "corpusId": "DB-CITRINE",
    "title": "Derived party: Citrine experimental thermal conductivity (matminer citrine_thermal_conductivity, figshare 13314470, 2018-10 release)",
    "snippet_hash": "row857_Si",
    "query_file": "party5",
    "party_type": "derived/aggregated",
    "upstream": {
      "dataset": "citrine_thermal_conductivity",
      "figshare_file": 13314470,
      "sha256": "8490997195d6ec912705a5b2322726e53a72c26143a7e63fe0f962ccc6232b2c",
      "row_index": 857,
      "formula": "Si",
      "per_row_doi": null
    },
    "dopants": [],
    "dopant_frac": 0.0,
    "T_assumed_room": false,
    "dedup_suspect": false
  }
]
